Repository: ahmadininm/mof-lca-paper

# MOF–Bead LCA Model

This repository contains the life cycle assessment (LCA) calculation framework used to quantify the climate change impacts of producing bio-derived polymer beads and UiO-66-NH₂ functionalised composite beads for aqueous copper removal. The model supports the analysis presented in the associated journal paper and supplementary information.

## Purpose

The tool evaluates how adding UiO-66-NH₂ functionality to a structured chitosan/PDChNF bead changes:

* Manufacturing energy demand
* Material inputs
* Solvent use and recovery
* Climate impact (GWP100)
* Performance-normalised impact per gram of Cu removed

It is designed for transparent, parameter-driven screening at laboratory process scale with physically consistent scaling of electricity use.

## Product Systems

**Ref-Bead**
PDChNF–chitosan structured bead without MOF.

**U@Bead-2step-aUiO**
Same support with two-step UiO-66-NH₂ growth.

## System Boundary

The foreground system is gate-to-gate, starting with the consumption of purchased inputs (chemicals and electricity) and ending when 1 kg of dry bead leaves the final drying step. Upstream burdens of purchased chemicals and grid electricity are included using cradle-to-gate background datasets.

## Functional Units

| FU      | Definition                     |
| ------- | ------------------------------ |
| **FU1** | Production of 1 kg dry bead    |
| **FU2** | Removal of 1 g Cu²⁺ from water |

Adsorption capacities used:

* Ref-Bead: **77 g Cu kg⁻¹ bead**
* U@Bead-2step-aUiO: **116 g Cu kg⁻¹ bead**

## Key Modelling Features

* Explicit unit-operation electricity inventory (mixing, microfluidisation, centrifugation, crosslinking, drying, MOF growth steps)
* Laboratory electricity and utilisation-scaled electricity scenarios
* Solvent recovery for ethanol and formic acid with recovery energy included
* Separation of impacts into electricity, polymer support, and MOF growth inputs

## Intended Use

This model supports:

* Comparing process routes
* Identifying environmental hotspots
* Sensitivity testing for scaling and recovery assumptions
* Research publication support

## Limitations

* Not a full industrial plant design
* Not a techno-economic model

## Citation

If you use this model, code, or derived results in academic work, please cite the associated publication and this repository.

Tinarg@student.ubc.ca
---

File: data/lca_routes.csv
route_id,route_name,product_name,reagent_name,mass_kg_per_fu,electricity_kwh_per_fu,electricity_source,notes
ref,Ref-Bead (Polymer),PDChNF-Chitosan Bead,Chitosan,0.8571,93600,Electricity (Canada),"Mass fraction 6:1 Chitosan:PDChNF. Elec: 9.36e4 kWh/kg."
ref,Ref-Bead (Polymer),PDChNF-Chitosan Bead,PDChNF,0.1429,93600,Electricity (Canada),""
ref,Ref-Bead (Polymer),PDChNF-Chitosan Bead,Acetic acid,0.150,93600,Electricity (Canada),"Approx 0.15 kg/kg bead."
mof,U@Bead (MOF-Functionalised),UiO-66-NH2 Composite,Chitosan,0.7457,156000,Electricity (Canada),"Support scaled by 0.87 (13wt% MOF). Elec: 1.56e5 kWh/kg."
mof,U@Bead (MOF-Functionalised),UiO-66-NH2 Composite,PDChNF,0.1243,156000,Electricity (Canada),"Support scaled by 0.87."
mof,U@Bead (MOF-Functionalised),UiO-66-NH2 Composite,Acetic acid,0.1305,156000,Electricity (Canada),"Support scaled by 0.87."
mof,U@Bead (MOF-Functionalised),UiO-66-NH2 Composite,Zirconium tetrachloride,1.0833,156000,Electricity (Canada),"0.65g per 0.6g batch -> 1.08 kg/kg."
mof,U@Bead (MOF-Functionalised),UiO-66-NH2 Composite,2-Aminoterephthalic acid,0.7833,156000,Electricity (Canada),"0.47g per 0.6g batch -> 0.78 kg/kg."
mof,U@Bead (MOF-Functionalised),UiO-66-NH2 Composite,Formic acid (88%),30.42,156000,Electricity (Canada),"17mL (20.7g) per 0.6g batch -> 30.42 kg/kg."
mof,U@Bead (MOF-Functionalised),UiO-66-NH2 Composite,Ethanol,65.75,156000,Electricity (Canada),"50mL (39.5g) per 0.6g batch -> 65.75 kg/kg."
